Repository: GermanOmar/GPs---WAAM

# GPs---WAAM
Wall width (WW) and layer height (LH) prediction in function of net power (Q*) in Wire + Arc Additive Manufacturing

Based on:
https://www.sciencedirect.com/science/article/pii/S2214860417303470?via%3Dihub

File: DATAWAAM.txt
Qp	WW	LH
1.665	8.7	1.39
1.299	8	1.51
0.981	6.7	1.82
1.207	6.3	1.81
0.889	5.8	2.00
1.283	7.6	1.62
1.273	7.3	1.67
0.992	6.6	1.88
1.620	8.7	1.43
1.343	6.9	1.79
1.329	7.17	1.71
1.065	5.9	2.07
1.528	7.6	1.59
1.489	7.6	1.61
1.463	7.6	1.62
1.874	8.65	1.34
1.245	6.3	1.94
1.552	7.2	1.70
1.373	7.2	1.62
2.298	9.5	1.29
1.457	7.7	1.64
1.168	7.35	1.62
2.201	9	1.36
1.119	6.35	1.92
1.821	8.6	1.38

File: df2.txt
C	V	Q*	PGFR	LH	WW
100	21.11	0.889	3.16	2	5.8
100.23	23.24	0.981	3.56	1.82	6.7
100	23.55	0.992	3.56	1.88	6.6
118.06	21.41	1.065	1.7	2.07	5.9
123.29	21.54	1.119	1.7	1.92	6.35
119.54	23.19	1.168	5	1.62	7.35
129.94	22.04	1.207	0.8	1.81	6.3
130.09	22.71	1.245	0.8	1.94	6.3
123	24.56	1.273	3	1.67	7.3
123	24.76	1.283	3	1.62	7.6
130.82	23.56	1.299	4.02	1.51	8
141.01	22.36	1.329	1.54	1.71	7.17
151.56	21.03	1.343	1.16	1.79	6.9
147.23	22.14	1.373	0.9	1.62	7.2
140.75	24.57	1.457	5	1.64	7.7
160.9	21.58	1.463	2	1.62	7.6
148.96	23.72	1.489	1.54	1.61	7.6
161.14	22.5	1.528	0.8	1.59	7.6
166.49	22.13	1.552	0.8	1.7	7.2
159.49	24.11	1.62	5	1.43	8.7
162	24.39	1.665	2.9	1.39	8.7
192.49	22.45	1.821	0.8	1.38	8.6
191.88	23.18	1.874	0.8	1.34	8.65
215.38	24.25	2.201	0.8	1.36	9
228.8	23.84	2.298	0.8	1.29	9.5
