Repository: GermanOmar/GPs---WAAM

# GPs---WAAM
Wall width (WW) and layer height (LH) prediction in function of net power (Q*) in Wire + Arc Additive Manufacturing

Based on:
https://www.sciencedirect.com/science/article/pii/S2214860417303470?via%3Dihub

File: df.txt
C	V	Q*	PGFR	Length	Angle	LH	WW
100	21.11	0.889	3.16	1.41	59.64	2.00	5.8
100.23	23.24	0.981	3.56	1.24	36.8	1.82	6.7
100	23.55	0.992	3.56	1.24	36.8	1.88	6.6
118.06	21.41	1.065	1.7	2.33	36.8	2.07	5.9
123.29	21.54	1.119	1.7	2.33	36.8	1.92	6.35
119.54	23.19	1.168	5	2.4	36.8	1.62	7.35
129.94	22.04	1.207	0.8	0.8	42.2	1.81	6.3
130.09	22.71	1.245	0.8	0.8	42.2	1.94	6.3
123	24.56	1.273	3	0.8	90	1.67	7.3
123	24.76	1.283	3	0.8	90	1.62	7.6
130.82	23.56	1.299	4.02	1.6	90	1.51	8
141.01	22.36	1.329	1.54	1.47	77.4	1.71	7.17
151.56	21.03	1.343	1.16	2.4	66.4	1.79	6.9
147.23	22.14	1.373	0.9	0.8	90	1.62	7.2
140.75	24.57	1.457	5	2.4	63.4	1.64	7.7
160.9	21.58	1.463	2	2.4	90	1.62	7.6
148.96	23.72	1.489	1.54	1.62	50.82	1.61	7.6
161.14	22.5	1.528	0.8	2.4	36.8	1.59	7.6
166.49	22.13	1.552	0.8	2.4	36.8	1.70	7.2
159.49	24.11	1.620	5	2.4	90	1.43	8.7
162	24.39	1.665	2.9	2.4	36.8	1.39	8.7
192.49	22.45	1.821	0.8	1.6	90	1.38	8.6
191.88	23.18	1.874	0.8	2.4	36.8	1.34	8.65
215.38	24.25	2.201	0.8	2.4	63.4	1.36	9
228.8	23.84	2.298	0.8	2.4	90	1.29	9.5

File: df4.txt
V	Q*	PGFR	LH	WW
21.11	0.889	3.16	2	5.8
23.24	0.981	3.56	1.82	6.7
23.55	0.992	3.56	1.88	6.6
21.41	1.065	1.7	2.07	5.9
21.54	1.119	1.7	1.92	6.35
23.19	1.168	5	1.62	7.35
22.04	1.207	0.8	1.81	6.3
22.71	1.245	0.8	1.94	6.3
24.56	1.273	3	1.67	7.3
24.76	1.283	3	1.62	7.6
23.56	1.299	4.02	1.51	8
22.36	1.329	1.54	1.71	7.17
21.03	1.343	1.16	1.79	6.9
22.14	1.373	0.9	1.62	7.2
24.57	1.457	5	1.64	7.7
21.58	1.463	2	1.62	7.6
23.72	1.489	1.54	1.61	7.6
22.5	1.528	0.8	1.59	7.6
22.13	1.552	0.8	1.7	7.2
24.11	1.62	5	1.43	8.7
24.39	1.665	2.9	1.39	8.7
22.45	1.821	0.8	1.38	8.6
23.18	1.874	0.8	1.34	8.65
24.25	2.201	0.8	1.36	9
23.84	2.298	0.8	1.29	9.5

File: df5.txt
C	V	PGFR	LH	WW
100	21.11	3.16	2	5.8
100.23	23.24	3.56	1.82	6.7
100	23.55	3.56	1.88	6.6
118.06	21.41	1.7	2.07	5.9
123.29	21.54	1.7	1.92	6.35
119.54	23.19	5	1.62	7.35
129.94	22.04	0.8	1.81	6.3
130.09	22.71	0.8	1.94	6.3
123	24.56	3	1.67	7.3
123	24.76	3	1.62	7.6
130.82	23.56	4.02	1.51	8
141.01	22.36	1.54	1.71	7.17
151.56	21.03	1.16	1.79	6.9
147.23	22.14	0.9	1.62	7.2
140.75	24.57	5	1.64	7.7
160.9	21.58	2	1.62	7.6
148.96	23.72	1.54	1.61	7.6
161.14	22.5	0.8	1.59	7.6
166.49	22.13	0.8	1.7	7.2
159.49	24.11	5	1.43	8.7
162	24.39	2.9	1.39	8.7
192.49	22.45	0.8	1.38	8.6
191.88	23.18	0.8	1.34	8.65
215.38	24.25	0.8	1.36	9
228.8	23.84	0.8	1.29	9.5

File: dsw.txt
i	V	P	PGFR	LH	WW
162	24.39	3.95	2.9	1.39	8.7
130.82	23.56	3.08	4.02	1.51	8
100.23	23.24	2.33	3.56	1.82	6.7
129.94	22.04	2.86	0.8	1.81	6.3
100	21.11	2.11	3.16	2.00	5.8
123	24.76	3.05	3	1.62	7.6
123	24.56	3.02	3	1.67	7.3
100	23.55	2.36	3.56	1.88	6.6
159.49	24.11	3.85	5	1.43	8.7
151.56	21.03	3.19	1.16	1.79	6.9
141.01	22.36	3.15	1.54	1.71	7.17
118.06	21.41	2.53	1.7	2.07	5.9
161.14	22.5	3.63	0.8	1.59	7.6
148.96	23.72	3.53	1.54	1.61	7.6
160.9	21.58	3.47	2	1.62	7.6
191.88	23.18	4.45	0.8	1.34	8.65
130.09	22.71	2.95	0.8	1.94	6.3
166.49	22.13	3.68	0.8	1.70	7.2
147.23	22.14	3.26	0.9	1.62	7.2
228.8	23.84	5.45	0.8	1.29	9.5
140.75	24.57	3.46	5	1.64	7.7
119.54	23.19	2.77	5	1.62	7.35
215.38	24.25	5.22	0.8	1.36	9
123.29	21.54	2.66	1.7	1.92	6.35
192.49	22.45	4.32	0.8	1.38	8.6
